Repository: afalco/ir-tda-repro

# Topological characterisation of shoe-sole materials from IR/ATR spectra

Persistent homology applied to the infrared spectra of 39 composite materials
(thermoplastic polyurethane, polyurethane, thermoplastic rubber, EVA, PVC and
natural rubber) used in footwear soles.

The method follows the persistence-image workflow developed by Frahi, Falcó,
Chinesta and co-workers for rough surfaces, elastodynamic modes and robot
trajectories, adapted here to one-dimensional vibrational spectra.

Everything needed to reproduce the analysis is in this repository: the
processed spectra and thermogravimetric curves, the material labels, the
library, the scripts and the figures they produce. The raw instrument workbook
is not redistributed — see [Data](#data).

## Results at a glance

See [`docs/REPORT.md`](docs/REPORT.md) for the full discussion.

| Representation | ARI | AMI |
|---|---|---|
| Persistence image (PI) | 0.27 | 0.37 |
| Topological fingerprint image (TFI) | 0.37 | 0.52 |
| Sliced Wasserstein + average linkage | 0.28 | 0.28 |
| Baseline: raw spectra, no topology | 0.56 | 0.66 |

*k*-means with *k* = 3 on the 35 TPU / PUR / TR samples, scored against the
material families, which are never used to build the clusters.

Predicting thermogravimetric behaviour from the spectrum (leave-one-out *Q*²):

| Target | PI | TFI | Family mean | Raw spectra |
|---|---|---|---|---|
| 5 % mass-loss temperature | 0.07 | **0.77** | 0.71 | 0.58 |
| 50 % mass-loss temperature | 0.01 | 0.46 | **0.80** | 0.56 |
| Residue at 800 °C | −0.37 | 0.49 | 0.71 | **0.88** |

Six findings drive the report. The last two were established by the controls in
steps 9 to 12 and correct earlier conclusions of this work; they are stated here
rather than in a footnote because they narrow what the descriptor can be claimed
to do.

1. **On clean data the raw spectra are hard to beat.** All 39 spectra come from
   one instrument on one calibration, so they already match point by point and
   the invariances that persistence buys are invariances to variation this data
   set does not contain.
2. **On one task the topological descriptor leads.** The fingerprint image
   predicts the onset of thermal degradation with *Q*² = 0.77 against 0.58 for
   the raw spectrum, 0.67 for a second-derivative chain and 0.67 for a baseline
   correction; the paired-bootstrap interval against the raw spectrum excludes
   zero, and a permutation test puts it far beyond its null (*p* = 0.003). The
   onset is set by the labile minor constituents, which show up as moderately
   prominent bands — exactly what a prominence-weighted descriptor reads. Filler
   content, encoded in absorbance amplitude, it cannot capture at all.
3. **Persistence and a peak table carry the same quantity.** Degree-0
   persistence of a superlevel-set filtration is the topographic prominence a
   peak picker reports: at matched thresholds 98.9 % of the topological features
   coincide with a detected peak, and on 96 % of interior bands the two values
   agree to machine precision. A conventional peak table carrying position and
   prominence reaches *Q*² = 0.72 on the onset, statistically indistinguishable
   from the fingerprint image (Δ*Q*² = 0.05, [−0.05, 0.12]). What persistence
   supplies is that quantity computed exactly and with no detection threshold,
   not information the peak table lacks. Among the conventional attributes it is
   prominence that carries the signal: position alone, intensity, width and area
   are all clearly worse.
4. **The robustness is not topological.** Under a ±16 cm⁻¹ miscalibration the
   untreated raw spectra retrieve 0.79 and the band-based descriptors 0.97, but
   aligning the query by cross-correlation restores the raw spectra to 0.99 and
   a shift-invariant Fourier magnitude reaches 1.00. Across all four artefacts
   the worst case is 0.67 for a baseline correction with SNV and 0.18 for the
   fingerprint image. No general claim of robustness survives.
5. **The Vietoris–Rips pipeline of the literature loses on these data.**
   Implemented as described — each spectral sample a point of the plane, a
   Vietoris–Rips filtration, Betti curves — it reaches *Q*² = 0.14 on the onset
   and ARI 0.24 on the families, against 0.77 and 0.37 for the fingerprint
   image. Its *H*₁ classes predict the onset not at all, and their number varies
   by a factor of twelve with the ratio between the two axes, which nothing in
   the measurement fixes. It also costs 108× the lower-star sweep and has to
   subsample the spectrum to run. The objection it rests on — that a lower-star
   filtration yields no *H*₁ for a 1-D signal — is correct and, here, costs
   nothing.
6. **The two polyurethanes are separable by infrared after all.** A
   Savitzky–Golay second derivative with SNV recovers TPU, PUR and TR exactly by
   *k*-means (ARI 1.000), stable over ten of twelve filter settings and
   attributable neither to the supplier who delivered each batch nor to its

File: data/processed/targets.csv
sheet,family,T5,T10,T50,T_dtg_peak,residue,n_steps,hardness_raw,hardness_scale,shore_d
3,PUR,265.60236801537746,305.55173999889035,413.3443342730201,420.63439065108514,3.9918262239065125,2,,,
4,PUR,270.202484058555,311.27350731742865,413.77187838127185,420.63439065108514,5.612993207244593,2,,,
5,EVA,324.97409891793524,357.4344772903613,471.0280599232134,471.3856427378965,23.11607460402874,1,,,
13,TR,226.0763002487288,246.90126361181885,423.7988719259046,446.01001669449084,1.4798599122177567,2,65.0,A?,19.0
14,TR,215.53768374186032,239.34854706839312,442.79422364983446,458.69782971619367,1.2882618543558055,2,,,
15,TR,224.6746164074017,250.89128686739542,443.3039257290878,456.1602671118531,0.37009458105404236,2,70.0,A?,22.0
16,TPU,246.2444060111861,277.6744006625926,356.1129344816771,358.46410684474125,7.06377919019334,1,65.0,D,65.0
17,TPU,263.9597700423433,292.9307958097547,363.6649754644853,380.03338898163605,6.252050108800787,1,75.0,D,75.0
18,TPU,269.0064784020266,288.7754786983132,344.31596952880744,308.9816360601002,7.943856221008486,2,,,
19,TPU,266.05922359986494,286.33725166911,362.22535519095953,357.19532554257097,6.562716848843914,3,,,
20,TPU,259.779740626955,284.0367392714364,351.2581934282565,352.12020033388984,5.0780295480813304,4,75.0,D,75.0
21,TPU,248.10492766074378,275.76818606862486,363.24632063623017,400.3338898163606,3.6817673175769117,2,65.0,D,65.0
25,PVC,249.79939737795718,264.5775644799098,307.63431474917667,288.68113522537567,9.996172880628528,2,,,
27,EVA,351.6051477828255,408.3896745726076,474.5717173944314,473.92320534223705,21.91956479656787,1,,,
30,PUR,251.15541613850854,271.9585314987106,383.8222820332667,409.2153589315526,8.41576526867785,3,,,
31,PUR,255.79559393849695,290.84760055530415,397.3712666760024,400.3338898163606,7.7091852971506665,2,,,
32,PUR,238.22886618896288,278.09231838740754,397.4767501175456,404.14023372287147,10.454164251795918,2,,,
33,PUR,265.8466229338204,299.3033612035332,380.1599802445704,383.8397328881469,6.111630610675274,1,,,
34,PUR,255.4367783781396,274.0341565253548,379.66351723586575,404.14023372287147,9.098686834337029,3,,,
35,PUR,263.27028280913623,289.0997349786712,377.8197011231215,359.73288814691153,9.59135105062562,3,,,
38,PUR,257.5396167472671,294.0830957477645,403.1789680885866,407.9465776293823,9.96961734390508,2,,,
39,PUR,263.61478502828425,296.5154672433145,381.0377808371707,385.1085141903172,7.544632725556631,1,,,
40,RUBBER,279.16729998568724,339.7808081733902,424.88792416598403,453.62270450751254,16.395286935629958,2,,,
45,TR,232.46059313290314,256.06286454974986,438.5818449760829,454.8914858096828,4.247923841942964,2,68.0,A?,20.8
57,TR,244.01264654790094,274.14287765065137,450.4945238488257,459.96661101836395,0.6980119321458178,1,75.0,A?,26.0
59,TR,231.54998984824496,253.8465946868747,434.25604333854517,453.62270450751254,0.7934745644668819,2,60.0,A?,16.0
63,TPU,266.3892381537952,286.0960106680788,350.480964110726,310.25041736227047,7.595569115221189,2,75.0,A?,26.0
64,TPU,260.1643337452104,283.4911891799107,328.2020467580789,317.86310517529216,4.585159019455231,2,75.0,A?,26.0
66,TPU,249.00762692721423,275.99681087466575,339.91955715921824,339.43238731218696,5.131602690538669,2,50.0,A?,12.0
67,TPU,271.8082245903758,301.2620625980719,362.4018035678061,344.50751252086815,7.30009827304618,2,,,
69,TPU,297.7166727954422,308.0356862039699,349.7557831281233,326.74457429048414,7.727352148667667,2,,,
70,TPU,293.7505976668077,305.24420932110166,364.4703457346348,320.4006677796327,6.449742684703213,2,85.0,A?,35.0
71,TPU,276.8788912064114,298.99904185940267,376.4488610967635,457.4290484140234,3.815490419707265,2,52.0,A,12.8
73,TPU,260.7839954360104,282.4808698761104,336.19040209297935,335.6260434056761,4.1757016658418715,2,70.0,A,22.0
75,TPU,261.04518838307223,283.69387322089256,336.47568126593154,325.47579298831386,4.302501875937215,2,75.0,A?,26.0
76,TPU,268.83692759049364,286.23432845215297,355.68913900258264,308.9816360601002,6.767560854757167,3,75.0,A?,26.0
79,TPU,271.0798636194182,296.9471213946682,347.19694844046774,338.1636060100167,5.721721736623479,2,,,
80,TPU,291.87214722690015,303.6116782124849,350.33912763762095,329.2821368948247,6.155173821061825,1,,,
H4965,TR,226.7383424395453,249.55457901790936,433.45560323606395,451.085141903172,8.26326127552698,2,65.0,A?,19.0
